Repository: copperwire/SIMS

# SIMS
A class hierarchy to analyze data from the secondary ion mass spectrometer at MiNa-lab, University of Oslo

File: data_files/depth_profile/151112s.dp_rpc_asc
*** DATA FILES ***

Raw data file name(s)	151112s.dp
Sample ID		As-dep
Sample code			
Data process ID			
Analysis date		11/12/2015
Analysis time		16:43	
Analysis recipe name	No_name_1.rdp

*** DATA START ***

151112s.dp
7Li					70Zn					115In
Time	Depth[um]	C[atom/cm3]	Time	Depth[um]	I[cnt/s]	Time	Depth[um]	I[cnt/s]
	1.14542E-002	3.44593E+015		2.49537E-002	5.67708E+003		4.21349E-002	4.38084E+008
	5.48163E-002	5.41012E+015		6.83159E-002	5.89431E+003		8.18154E-002	4.28324E+008
	9.44968E-002	6.82296E+015		1.07996E-001	5.23555E+003		1.21496E-001	4.23779E+008
	1.34177E-001	1.00277E+016		1.47677E-001	4.97691E+003		1.61176E-001	4.17242E+008
	1.73858E-001	1.57481E+016		1.87357E-001	4.85062E+003		2.00857E-001	4.16940E+008
	2.13538E-001	3.68039E+016		2.27038E-001	4.91224E+003		2.40537E-001	4.26374E+008
	2.53219E-001	8.41668E+018		2.66718E-001	4.04138E+003		2.79809E-001	2.90222E+004
	2.94126E-001	1.53543E+017		3.07626E-001	4.01714E+003		3.19898E-001	4.58520E+002
	3.33807E-001	5.27228E+015		3.47306E-001	4.03128E+003		3.59579E-001	2.44408E+002
	3.73487E-001	1.24053E+015		3.86987E-001	3.83125E+003		3.99259E-001	1.60581E+002
	4.13168E-001	3.10132E+014		4.26667E-001	3.81711E+003		4.38940E-001	1.33313E+002
	4.52848E-001	1.72296E+014		4.66348E-001	3.75852E+003		4.78620E-001	1.04024E+002
	4.92529E-001	1.37837E+014		5.06028E-001	3.73326E+003		5.18301E-001	9.49346E+001
	5.32209E-001	1.03377E+014		5.45709E-001	3.57668E+003		5.57981E-001	8.58451E+001
	5.71890E-001	1.03377E+014		5.85389E-001	3.61304E+003		5.97661E-001	7.47357E+001
	6.11570E-001	1.72296E+014		6.25070E-001	3.58880E+003		6.37342E-001	8.28153E+001
	6.51251E-001	1.03377E+014		6.64750E-001	3.69184E+003		6.77022E-001	7.27158E+001
	6.90931E-001	1.03377E+014		7.04431E-001	3.52213E+003		7.16703E-001	6.76661E+001
	7.30612E-001	1.37837E+014		7.44111E-001	3.44030E+003		7.56383E-001	4.94871E+001
	7.70292E-001	1.03377E+014		7.83792E-001	3.48475E+003		7.96064E-001	7.17059E+001
	8.09972E-001	2.06755E+014		8.23472E-001	3.47869E+003		8.35744E-001	5.85766E+001
	8.49653E-001	1.03377E+014		8.63153E-001	3.50394E+003		8.75425E-001	5.65567E+001
	8.89333E-001	6.89183E+013		9.02833E-001	3.54132E+003		9.15105E-001	5.85766E+001
	9.29014E-001	6.89183E+013		9.42513E-001	3.42818E+003		9.54786E-001	5.95866E+001
	9.68694E-001	1.03377E+014		9.82194E-001	3.48374E+003		9.94466E-001	4.54473E+001
	1.00837E+000	1.03377E+014		1.02187E+000	3.38070E+003		1.03415E+000	3.63579E+001
	1.04806E+000	3.44591E+013		1.06155E+000	3.42717E+003		1.07383E+000	3.63579E+001
	1.08774E+000	1.37837E+014		1.10124E+000	3.53829E+003		1.11351E+000	3.53479E+001
	1.12742E+000	1.37837E+014		1.14092E+000	3.46151E+003		1.15319E+000	2.82783E+001
	1.16710E+000	1.37837E+014		1.18060E+000	3.34029E+003		1.19287E+000	4.44374E+001
	1.20678E+000	1.72296E+014		1.22028E+000	3.48778E+003		1.23255E+000	3.33280E+001
	1.24646E+000	2.41214E+014		1.25996E+000	3.45242E+003		1.27223E+000	2.92883E+001
	1.28614E+000	1.72296E+014		1.29964E+000	3.35847E+003		1.31191E+000	3.93877E+001
	1.32582E+000	3.79051E+014		1.33932E+000	3.38474E+003		1.35159E+000	3.73678E+001
	1.36550E+000	6.54724E+014		1.37900E+000	3.30089E+003		1.39127E+000	2.52485E+001
	1.40518E+000	4.82428E+014		1.41868E+000	3.31099E+003		1.43095E+000	1.91889E+001
	1.44486E+000	6.20265E+014		1.45836E+000	2.93420E+003		1.47063E+000	1.61590E+001
	1.48454E+000	1.03378E+015		1.49804E+000	2.61499E+003		1.51031E+000	2.01988E+001
	1.52422E+000	1.30945E+015		1.53772E+000	2.53519E+003		1.54999E+000	1.41392E+001
	1.56390E+000	2.86012E+015		1.57740E+000	2.69782E+003		1.58967E+000	2.52485E+001
	1.60358E+000	9.33853E+015		1.61708E+000	2.79480E+003		1.62935E+000	2.42386E+001
	1.64326E+000	2.51559E+016		1.65676E+000	2.88470E+003		1.66903E+000	1.81789E+001
	1.68294E+000	5.70337E+016		1.69644E+000	2.90793E+003		1.70871E+000	1.41392E+001
	1.72262E+000	7.45072E+016		1.73612E+000	2.87056E+003		1.74840E+000	1.41392E+001
	1.76230E+000	8.14692E+016		1.77580E+000	2.81803E+003		1.78808E+000	2.12087E+001
	1.80198E+000	9.45319E+016		1.81548E+000	2.89177E+003		1.82776E+000	1.21193E+001
	1.84166E+000	1.06458E+017		1.85516E+000	2.78975E+003		1.86744E+000	1.71690E+001
	1.88135E+000	1.21934E+017		1.89484E+000	2.92612E+003		1.90712E+000	8.07952E+000
	1.92103E+000	1.36756E+017		1.93453E+000	2.86652E+003		1.94680E+000	8.07952E+000
	1.96071E+000	1.45684E+017		1.97421E+000	2.82712E+003		1.98648E+000	7.06958E+000
	2.00039E+000	1.55404E+017		2.01389E+000	2.81197E+003		2.02616E+000	8.07952E+000
	2.04007E+000	1.59162E+017		2.05357E+000	2.82409E+003		2.06584E+000	1.00994E+001
	2.07975E+000	1.64919E+017		2.09325E+000	2.88470E+003		2.10552E+000	6.05964E+000
	2.11943E+000	1.68332E+017		2.13293E+000	2.83924E+003		2.14520E+000	1.11093E+001
	2.15911E+000	1.66194E+017		2.17261E+000	2.79177E+003		2.18488E+000	7.06958E+000
	2.19879E+000	1.64953E+017		2.21229E+000	2.85945E+003		2.22456E+000	9.08946E+000
	2.23847E+000	1.67746E+017		2.25197E+000	2.74732E+003		2.26424E+000	3.02982E+000
	2.27815E+000	1.67918E+017		2.29165E+000	2.78369E+003		2.30392E+000	5.04970E+000
	2.31783E+000	1.68987E+017		2.33133E+000	2.78571E+003		2.34360E+000	5.04970E+000
	2.35751E+000	1.68814E+017		2.37101E+000	2.75035E+003		2.38328E+000	5.04970E+000
	2.39719E+000	1.70951E+017		2.41069E+000	2.81702E+003		2.42296E+000	8.07952E+000
	2.43687E+000	1.67332E+017		2.45037E+000	2.84025E+003		2.46264E+000	6.05964E+000
	2.47655E+000	1.71917E+017		2.49005E+000	2.86854E+003		2.50232E+000	3.02982E+000
	2.51623E+000	1.67677E+017		2.52973E+000	2.75944E+003		2.54200E+000	2.01988E+000
	2.55591E+000	1.67125E+017		2.56941E+000	2.69277E+003		2.58169E+000	6.05964E+000
	2.59559E+000	1.67091E+017		2.60909E+000	2.80389E+003		2.62382E+000	4.03976E+000

*** DATA END ***

*** ANALYSIS POSITION ***

Data file name(s)	151112s.dp
Shuttle_ID		18_holes_new
Stage coordinates
X(um)			-1529	
Y(um)			-4718	
Z(um)			0	
Window coordinates
X(um)			-257	
Y(um)			401	
Sample coordinates
X(um)			-257	
Y(um)			401	

*** ANALYSIS RECIPE ***

File name(s)		No_name_1.rdp
Creation date		11/12/2015
Creation time		16:43	

*** ACQUISITION PARAMETERS ***

Data file name(s)		151112s.dp
# of data point/species		66	
Total sputtering time (s)	513	
Total acquisition time (s)	518	
Crater depth measurement	No	
   Total depth (nm)			
Frame number/data point		1	
Sputtering for waiting time	Yes	
Pre-sputtering			No	
   Time (s)				
Reference signal		No	
   Species				
   Integration time (s)			
   Mass calibration			
Mass calib monitoring		No	
   Species				
   Cycle # for first control		
   Control period (cycles)		
   # data point per peak width		
   Counting time			
   # of mass scans			
HV sample monitoring		No	
   Species				
   Cycle # for first control		
   Control period (cycles)		
   Offset min (V)			
   Offset max (V)			
   Offset step (V)			
   Energy pass band (eV)		
   Energy gap (eV)			
   Counting time			
Comments				


*** MEASUREMENT CONDITIONS, 151112s.dp ***:

Species         | Mass (amu) | Mass (field) | Detector | WT(s)   | Extra WT(s) | CT(s)   | Offset
-------------------------------------------------------------------------------------------------
7Li             | 7.016      | 538584       | EM       | 0.880   | 0.800       | 1.040   | 0
70Zn            | 69.925     | 1676882      | EM       | 0.960   | 0.640       | 1.040   | 0
115In           | 114.904    | 2143544      | EM       | 0.720   | 0.640       | 1.040   | 0

*** MAIN ANALYTICAL PARAMETERS (MAP) ***

Data file name(s)		151112s.dp
ISF file name			151112Duo_10kev+15+5+neg.D6
Primary ions			O2+	
Primary column			Non-Floating
Impact energy (eV)		10010	
Secondary ion polarity		-	
Secondary ion energy (V)	4990	

*** OPTIONAL INSTRUMENTAL PARAMETERS (OIP) ***

Data file name(s)		151112s.dp
Prim beam preset		0	
Prim beam intensity @t=0 (nA)	1.007E+002
Prim beam intensity @t=end (nA)	1.024E+002
Prim beam intensity regulation	No	
Raster size (um)		100	
DTOS				Off	
Analyzed area size (um)		62	
EGate rate (%)			80	
Mass resolution			400	
Field aperture (um)		750	
Contrast aperture (um)		150	
Entrance slit (um)		401	
Exit slit (um)			599	
Energy window (eV)		195	
Energy slit offset (eV)		73	
PBMF aperture (um)		-	
LPRIM4 aperture (um)		-	
Rotation			Off	
Speed (rpm)			0.020	

*** ION DETECTOR PARAMETERS ***

Data file name(s)		151112s.dp
EM yield (%)			9.5E+001
EM HV (V)			3010	
EM discriminator threshold (mV)	82	
EM background (c/s)		0.0E+000
EM dead time (ns)		2.5E+001
EM -> FC threshold (c/s)	694356	
FC -> EM threshold (c/s)	568110	

*** OTHERS ***

Data file name(s)		151112s.dp
Oxygen flooding			No	
Analysis chamber press (mbar)	2.0E-009
Electron gun			No	
   e-gun HV			0.0E+000
   e-beam current		0.0E+000

*** CALIBRATION PARAMETERS ***

Data File name(s)	151112s.dp
Layer #1 matrix		64Zn 16O 	
  1st Interface (nm)	0.000E+000	
  2nd Interface (nm)	2.400E+002	
  Depth calib method	Depth		
  Mean SR (nm/min)	3.068E+002	
    Species		7Li		
      Conc calib method	RSF		
      RSF  (at/cm3)	3.412E+013	
      Dose (at/cm2)	4.853E+013	
      [C]  (at/cm3)	
      Ref signal			
    Species		70Zn		
      Conc calib method	
      RSF  (at/cm3)	
      Dose (at/cm2)	
      [C]  (at/cm3)	
      Ref signal	
    Species		115In		
      Conc calib method	
      RSF  (at/cm3)	
      Dose (at/cm2)	
      [C]  (at/cm3)	
      Ref signal

File: data_files/depth_profile/160112f.dp_rpc_asc
*** DATA FILES ***

Raw data file name(s)	160112f.dp
Sample ID		750c
Sample code			
Data process ID			
Analysis date		01/12/2016
Analysis time		18:07	
Analysis recipe name	IZO_TD.rdp

*** DATA START ***

160112f.dp
7Li					23Na					70Zn					113In
Time	Depth[um]	I[cnt/s]	Time	Depth[um]	I[cnt/s]	Time	Depth[um]	I[cnt/s]	Time	Depth[um]	I[cnt/s]
	3.56160E-003	3.77774E+004		6.86880E-003	6.53895E+004		1.08120E-002	1.20289E+003		1.46280E-002	3.51288E+004
	1.89528E-002	1.61249E+004		2.22600E-002	2.36800E+004		2.62032E-002	1.12815E+003		3.00192E-002	4.50277E+004
	3.43440E-002	1.28678E+004		3.76512E-002	2.11549E+004		4.15944E-002	1.02816E+003		4.54104E-002	4.65560E+004
	4.97352E-002	1.17961E+004		5.30424E-002	2.43184E+004		5.69856E-002	9.59477E+002		6.08016E-002	4.64050E+004
	6.51264E-002	1.10045E+004		6.84336E-002	2.82893E+004		7.23768E-002	9.31197E+002		7.61928E-002	4.54726E+004
	8.05176E-002	1.06325E+004		8.38248E-002	3.27736E+004		8.77680E-002	8.65546E+002		9.15840E-002	4.46629E+004
	9.59088E-002	1.06022E+004		9.92160E-002	3.94543E+004		1.03159E-001	8.98877E+002		1.06975E-001	4.52912E+004
	1.11300E-001	1.06123E+004		1.14607E-001	4.57584E+004		1.18550E-001	8.86756E+002		1.22366E-001	4.54513E+004
	1.26691E-001	1.18133E+004		1.29998E-001	5.49432E+004		1.33942E-001	8.81706E+002		1.37758E-001	4.53297E+004
	1.42082E-001	1.30892E+004		1.45390E-001	6.81517E+004		1.49333E-001	9.32207E+002		1.53149E-001	4.42110E+004
	1.57474E-001	1.50479E+004		1.60781E-001	8.86621E+004		1.64724E-001	8.73626E+002		1.68540E-001	4.27043E+004
	1.72865E-001	1.72112E+004		1.76172E-001	1.21883E+005		1.80115E-001	8.73627E+002		1.83931E-001	4.41106E+004
	1.88256E-001	1.78708E+004		1.91563E-001	1.62266E+005		1.95506E-001	9.03926E+002		1.99322E-001	4.45839E+004
	2.03647E-001	2.33858E+004		2.06954E-001	2.27153E+005		2.10898E-001	8.80696E+002		2.14714E-001	4.37986E+004
	2.19038E-001	3.13936E+004		2.22346E-001	3.45900E+005		2.26289E-001	8.79686E+002		2.30105E-001	4.76050E+004
	2.34430E-001	2.42300E+004		2.37737E-001	2.81412E+005		2.41680E-001	7.47376E+002		2.45496E-001	7.95972E+003
	2.49821E-001	6.14915E+003		2.53128E-001	3.21404E+003		2.57071E-001	6.65567E+002		2.60887E-001	3.23185E+002
	2.65212E-001	3.78689E+003		2.68519E-001	3.02982E+001		2.72462E-001	6.25167E+002		2.76278E-001	3.53479E+001
	2.80603E-001	2.69988E+003		2.83910E-001	1.81789E+001		2.87854E-001	6.23147E+002		2.91670E-001	1.21193E+001
	2.95994E-001	1.97056E+003		2.99302E-001	1.21193E+001		3.03245E-001	6.44357E+002		3.07061E-001	1.11093E+001
	3.11386E-001	1.55541E+003		3.14693E-001	1.71690E+001		3.18636E-001	6.12037E+002		3.22452E-001	8.07952E+000
	3.26777E-001	1.10291E+003		3.30084E-001	1.51491E+001		3.34027E-001	5.73658E+002		3.37843E-001	1.00000E-003
	3.42168E-001	7.23140E+002		3.45475E-001	1.31292E+001		3.49418E-001	5.96888E+002		3.53234E-001	1.00994E+000
	3.57559E-001	5.66590E+002		3.60866E-001	7.06958E+000		3.64810E-001	6.22137E+002		3.68626E-001	1.00000E-003
	3.72950E-001	4.33272E+002		3.76258E-001	7.06958E+000		3.80201E-001	6.31227E+002		3.84017E-001	1.00000E-003
	3.88342E-001	3.85803E+002		3.91649E-001	7.06958E+000		3.95592E-001	5.64568E+002		3.99408E-001	2.01988E+000
	4.03733E-001	3.15105E+002		4.07040E-001	7.06958E+000		4.10983E-001	5.89818E+002		4.14799E-001	1.00994E+000
	4.19124E-001	2.84807E+002		4.22431E-001	1.11093E+001		4.26374E-001	6.13047E+002		4.30190E-001	1.00000E-003
	4.34515E-001	2.48448E+002		4.37822E-001	8.07952E+000		4.41766E-001	6.27187E+002		4.45582E-001	1.00000E-003
	4.49906E-001	2.43398E+002		4.53214E-001	6.05964E+000		4.57157E-001	5.64568E+002		4.60973E-001	1.00000E-003
	4.65298E-001	2.51478E+002		4.68605E-001	8.07952E+000		4.72548E-001	6.22137E+002		4.76364E-001	1.00994E+000
	4.80689E-001	2.32288E+002		4.83996E-001	7.06958E+000		4.87939E-001	5.67598E+002		4.91755E-001	1.00994E+000
	4.96080E-001	2.43398E+002		4.99387E-001	3.02982E+000		5.03330E-001	5.93858E+002		5.07146E-001	1.00000E-003
	5.11471E-001	2.47438E+002		5.14778E-001	7.06958E+000		5.18722E-001	5.94867E+002		5.22538E-001	1.00994E+000
	5.26862E-001	2.35318E+002		5.30170E-001	6.05964E+000		5.34113E-001	5.82748E+002		5.37929E-001	1.00994E+000
	5.42254E-001	2.33298E+002		5.45561E-001	5.04970E+000		5.49504E-001	6.06987E+002		5.53320E-001	1.00000E-003
	5.57645E-001	2.46428E+002		5.60952E-001	1.11093E+001		5.64895E-001	5.41339E+002		5.68711E-001	1.00000E-003
	5.73036E-001	2.70667E+002		5.76343E-001	6.05964E+000		5.80286E-001	5.36289E+002		5.84102E-001	1.00000E-003
	5.88427E-001	2.54508E+002		5.91734E-001	1.00994E+001		5.95678E-001	5.48408E+002		5.99494E-001	1.00000E-003
	6.03818E-001	2.64607E+002		6.07126E-001	8.07952E+000		6.11069E-001	5.40329E+002		6.14885E-001	1.00994E+000
	6.19210E-001	2.68647E+002		6.22517E-001	6.05964E+000		6.26460E-001	5.82748E+002		6.30276E-001	1.00994E+000
	6.34601E-001	2.39358E+002		6.37908E-001	1.00994E+001		6.41851E-001	5.73658E+002		6.45667E-001	1.00000E-003
	6.49992E-001	2.57537E+002		6.53299E-001	8.07952E+000		6.57242E-001	5.76688E+002		6.61058E-001	1.00000E-003
	6.65383E-001	2.58547E+002		6.68690E-001	9.08946E+000		6.72634E-001	5.62548E+002		6.76450E-001	1.00000E-003
	6.80774E-001	2.33298E+002		6.84082E-001	5.04970E+000		6.88025E-001	5.94868E+002		6.91841E-001	1.00000E-003
	6.96166E-001	2.63597E+002		6.99473E-001	5.04970E+000		7.03416E-001	5.82748E+002		7.07232E-001	1.00994E+000
	7.11557E-001	2.38348E+002		7.14864E-001	1.00994E+001		7.18807E-001	5.75678E+002		7.23386E-001	1.00000E-003

*** DATA END ***

*** ANALYSIS POSITION ***

Data file name(s)	160112f.dp
Shuttle_ID		18_holes_new
Stage coordinates
X(um)			-688	
Y(um)			-5581	
Z(um)			0	
Window coordinates
X(um)			583	
Y(um)			-461	
Sample coordinates
X(um)			583	
Y(um)			-461	

*** ANALYSIS RECIPE ***

File name(s)		IZO_TD.rdp
Creation date		01/12/2016
Creation time		18:07	

*** ACQUISITION PARAMETERS ***

Data file name(s)		160112f.dp
# of data point/species		47	
Total sputtering time (s)	455	
Total acquisition time (s)	460	
Crater depth measurement	No	
   Total depth (nm)			
Frame number/data point		1	
Sputtering for waiting time	Yes	
Pre-sputtering			No	
   Time (s)				
Reference signal		No	
   Species				
   Integration time (s)			
   Mass calibration			
Mass calib monitoring		No	
   Species				
   Cycle # for first control		
   Control period (cycles)		
   # data point per peak width		
   Counting time			
   # of mass scans			
HV sample monitoring		No	
   Species				
   Cycle # for first control		
   Control period (cycles)		
   Offset min (V)			
   Offset max (V)			
   Offset step (V)			
   Energy pass band (eV)		
   Energy gap (eV)			
   Counting time			
Comments				


*** MEASUREMENT CONDITIONS, 160112f.dp ***:

Species         | Mass (amu) | Mass (field) | Detector | WT(s)   | Extra WT(s) | CT(s)   | Offset
-------------------------------------------------------------------------------------------------
7Li             | 7.016      | 538626       | EM       | 0.880   | 0.800       | 1.040   | 0
23Na            | 22.990     | 967035       | EM       | 0.720   | 0.320       | 1.040   | 0
70Zn            | 69.925     | 1677188      | EM       | 0.800   | 0.640       | 1.040   | 0
113In           | 112.904    | 2125419      | EM       | 0.720   | 0.640       | 1.040   | 0

*** MAIN ANALYTICAL PARAMETERS (MAP) ***

Data file name(s)		160112f.dp
ISF file name			160112duo_10kev+15+5.D6
Primary ions			O2+	
Primary column			Non-Floating
Impact energy (eV)		10010	
Secondary ion polarity		+	
Secondary ion energy (V)	4990	

*** OPTIONAL INSTRUMENTAL PARAMETERS (OIP) ***

Data file name(s)		160112f.dp
Prim beam preset		0	
Prim beam intensity @t=0 (nA)	1.005E+002
Prim beam intensity @t=end (nA)	1.070E+002
Prim beam intensity regulation	No	
Raster size (um)		150	
DTOS				Off	
Analyzed area size (um)		62	
EGate rate (%)			80	
Mass resolution			400	
Field aperture (um)		750	
Contrast aperture (um)		150	
Entrance slit (um)		401	
Exit slit (um)			599	
Energy window (eV)		195	
Energy slit offset (eV)		73	
PBMF aperture (um)		-	
LPRIM4 aperture (um)		-	
Rotation			Off	
Speed (rpm)			0.020	

*** ION DETECTOR PARAMETERS ***

Data file name(s)		160112f.dp
EM yield (%)			9.5E+001
EM HV (V)			3386	
EM discriminator threshold (mV)	82	
EM background (c/s)		0.0E+000
EM dead time (ns)		2.5E+001
EM -> FC threshold (c/s)	694356	
FC -> EM threshold (c/s)	568110	

*** OTHERS ***

Data file name(s)		160112f.dp
Oxygen flooding			No	
Analysis chamber press (mbar)	4.8E-009
Electron gun			Yes	
   e-gun HV			-5.0E+003
   e-beam current		1.8E-003

*** CALIBRATION PARAMETERS ***

Data File name(s)	160112f.dp
Layer #1 matrix		64Zn 16O 	
  1st Interface (nm)	0.000E+000	
  2nd Interface (nm)	7.233E+002	
  Depth calib method	SR		
  Mean SR (nm/min)	9.540E+001	
    Species		7Li		
      Conc calib method	
      RSF  (at/cm3)	
      Dose (at/cm2)	
      [C]  (at/cm3)	
      Ref signal	
    Species		23Na		
      Conc calib method	
      RSF  (at/cm3)	
      Dose (at/cm2)	
      [C]  (at/cm3)	
      Ref signal	
    Species		70Zn		
      Conc calib method	
      RSF  (at/cm3)	
      Dose (at/cm2)	
      [C]  (at/cm3)	
      Ref signal	
    Species		113In		
      Conc calib method	
      RSF  (at/cm3)	
      Dose (at/cm2)	
      [C]  (at/cm3)	
      Ref signal

File: data_files/depth_profile/160113c.dp_rpc_asc
*** DATA FILES ***

Raw data file name(s)	160113c.dp
Sample ID		900c
Sample code			
Data process ID			
Analysis date		01/13/2016
Analysis time		11:55	
Analysis recipe name	IZO_TD.rdp

*** DATA START ***

160113c.dp
7Li					23Na					70Zn					113In
Time	Depth[um]	I[cnt/s]	Time	Depth[um]	I[cnt/s]	Time	Depth[um]	I[cnt/s]	Time	Depth[um]	I[cnt/s]
	3.32800E-003	1.40605E+005		1.63840E-002	2.24791E+005		2.84160E-002	1.65632E+004		3.18720E-002	5.79020E+005
	3.59680E-002	7.34453E+004		3.91680E-002	4.90835E+005		4.26240E-002	1.58301E+004		4.60800E-002	6.20710E+005
	5.01760E-002	7.15539E+004		5.33760E-002	4.15351E+005		5.68320E-002	1.54439E+004		6.02880E-002	6.34365E+005
	6.43840E-002	7.07219E+004		6.75840E-002	3.89981E+005		7.10400E-002	1.50597E+004		7.44960E-002	6.48709E+005
	7.85920E-002	7.02911E+004		8.17920E-002	3.90566E+005		8.52480E-002	1.49687E+004		8.87040E-002	6.49500E+005
	9.28000E-002	6.91261E+004		9.60000E-002	4.52412E+005		9.94560E-002	1.49515E+004		1.02912E-001	6.98942E+005
	1.07008E-001	6.75012E+004		1.10208E-001	4.96152E+005		1.13664E-001	1.48059E+004		1.17120E-001	6.92487E+005
	1.21216E-001	6.82282E+004		1.24416E-001	5.58808E+005		1.27872E-001	1.49565E+004		1.31328E-001	6.84139E+005
	1.35424E-001	7.09566E+004		1.38624E-001	6.45899E+005		1.42080E-001	1.50384E+004		1.45536E-001	6.62564E+005
	1.49632E-001	7.33849E+004		1.71136E-001	2.21866E+005		1.92768E-001	1.50425E+004		1.96224E-001	6.89512E+005
	2.00320E-001	9.18986E+004		2.03904E-001	2.18470E+006		2.06976E-001	1.48564E+004		2.10432E-001	5.81554E+005
	2.14528E-001	1.11469E+005		2.18112E-001	7.43299E+006		2.21184E-001	1.47432E+004		2.24640E-001	6.55245E+005
	2.28736E-001	1.27730E+005		2.32320E-001	4.69584E+006		2.35392E-001	1.27273E+004		2.38848E-001	3.09262E+005
	2.42944E-001	6.35888E+004		2.46400E-001	1.00062E+005		2.49984E-001	1.05379E+004		2.53440E-001	1.59202E+004
	2.57536E-001	6.59218E+004		2.60736E-001	1.92766E+004		2.64192E-001	1.01790E+004		2.67648E-001	1.99377E+003
	2.71744E-001	6.98903E+004		2.74944E-001	1.24321E+004		2.78400E-001	1.00204E+004		2.81856E-001	1.56449E+003
	2.85952E-001	7.26009E+004		2.89152E-001	8.05267E+003		2.92608E-001	9.98196E+003		2.96064E-001	1.46651E+003
	3.00160E-001	7.37548E+004		3.03360E-001	5.63363E+003		3.06816E-001	9.76668E+003		3.10272E-001	1.49176E+003
	3.14368E-001	7.39300E+004		3.17568E-001	3.96966E+003		3.21024E-001	9.42103E+003		3.24480E-001	1.39682E+003
	3.28576E-001	7.53651E+004		3.31776E-001	3.00188E+003		3.35232E-001	9.61003E+003		3.38688E-001	1.44227E+003
	3.42784E-001	7.51271E+004		3.45984E-001	2.30286E+003		3.49440E-001	9.36645E+003		3.52896E-001	1.42106E+003
	3.56992E-001	7.43272E+004		3.60192E-001	1.93114E+003		3.63648E-001	9.31592E+003		3.67104E-001	1.37157E+003
	3.71200E-001	7.54065E+004		3.74400E-001	1.68065E+003		3.77856E-001	9.17746E+003		3.81312E-001	1.35440E+003
	3.85408E-001	7.48153E+004		3.88608E-001	1.63923E+003		3.92064E-001	9.24417E+003		3.95520E-001	1.30996E+003
	3.99616E-001	7.46276E+004		4.02816E-001	1.69277E+003		4.06272E-001	9.05518E+003		4.09728E-001	1.35339E+003
	4.13824E-001	7.48450E+004		4.17024E-001	1.57863E+003		4.20480E-001	9.07943E+003		4.23936E-001	1.28976E+003
	4.28032E-001	7.50240E+004		4.31232E-001	1.20895E+003		4.34688E-001	9.08752E+003		4.38144E-001	1.33117E+003
	4.42240E-001	7.50958E+004		4.45440E-001	1.09987E+003		4.48896E-001	8.96523E+003		4.52352E-001	1.32107E+003
	4.56448E-001	7.45684E+004		4.59648E-001	9.38267E+002		4.63104E-001	8.91874E+003		4.66560E-001	1.26955E+003
	4.70656E-001	7.48614E+004		4.73856E-001	9.01906E+002		4.77312E-001	9.12491E+003		4.80768E-001	1.29582E+003
	4.84864E-001	7.39750E+004		4.88064E-001	8.15046E+002		4.91520E-001	8.92380E+003		4.94976E-001	1.25440E+003
	4.99072E-001	7.48361E+004		5.02272E-001	8.06966E+002		5.05728E-001	8.69944E+003		5.09184E-001	1.29481E+003
	5.13280E-001	7.43945E+004		5.16480E-001	7.79696E+002		5.19936E-001	8.83486E+003		5.23392E-001	1.26955E+003
	5.27488E-001	7.41623E+004		5.30688E-001	7.98886E+002		5.34144E-001	8.88944E+003		5.37600E-001	1.19077E+003
	5.41696E-001	7.37059E+004		5.44896E-001	6.72637E+002		5.48352E-001	8.65598E+003		5.51808E-001	1.26248E+003
	5.55904E-001	7.34099E+004		5.59104E-001	6.68597E+002		5.62560E-001	8.62870E+003		5.66016E-001	1.23723E+003
	5.70112E-001	7.37819E+004		5.73312E-001	6.12038E+002		5.76768E-001	8.86316E+003		5.80224E-001	1.13522E+003
	5.84320E-001	7.17595E+004		5.87520E-001	6.35267E+002		5.90976E-001	8.58322E+003		5.94432E-001	1.22814E+003
	5.98528E-001	7.32744E+004		6.01728E-001	5.43358E+002		6.05184E-001	8.50237E+003		6.08640E-001	1.21198E+003
	6.12736E-001	7.10630E+004		6.15936E-001	4.92860E+002		6.19392E-001	8.63274E+003		6.22848E-001	1.18875E+003
	6.26944E-001	7.10944E+004		6.30144E-001	4.64580E+002		6.33600E-001	8.53876E+003		6.37056E-001	1.18370E+003
	6.41152E-001	7.09375E+004		6.44352E-001	4.66600E+002		6.47808E-001	8.62769E+003		6.51264E-001	1.15744E+003
	6.55360E-001	6.99139E+004		6.58560E-001	3.92872E+002		6.62016E-001	8.61758E+003		6.65472E-001	1.11603E+003
	6.69568E-001	6.92384E+004		6.72768E-001	3.70653E+002		6.76224E-001	8.65295E+003		6.79680E-001	1.09280E+003
	6.83776E-001	6.95955E+004		6.86976E-001	3.35304E+002		6.90432E-001	8.28611E+003		6.93888E-001	1.11906E+003
	6.97984E-001	6.94371E+004		7.01184E-001	3.49444E+002		7.04640E-001	8.62263E+003		7.08096E-001	1.07664E+003
	7.12192E-001	6.82133E+004		7.15392E-001	3.15105E+002		7.18848E-001	8.55189E+003		7.22304E-001	1.05543E+003
	7.26400E-001	6.82140E+004		7.29600E-001	3.43384E+002		7.33056E-001	8.43264E+003		7.36512E-001	1.01301E+003
	7.40608E-001	6.69336E+004		7.43808E-001	3.44394E+002		7.47264E-001	8.39121E+003		7.50720E-001	1.08977E+003
	7.54816E-001	6.63666E+004		7.58016E-001	3.43384E+002		7.61472E-001	8.48721E+003		7.64928E-001	1.05644E+003
	7.69024E-001	6.59972E+004		7.72224E-001	3.32274E+002		7.75680E-001	8.34371E+003		7.79136E-001	9.90787E+002
	7.83232E-001	6.53790E+004		7.86432E-001	3.40354E+002		7.89888E-001	8.31036E+003		7.93344E-001	1.02816E+003
	7.97440E-001	6.46856E+004		8.00640E-001	3.22175E+002		8.04096E-001	8.46195E+003		8.07552E-001	1.05240E+003
	8.11648E-001	6.33702E+004		8.14848E-001	3.13085E+002		8.18304E-001	8.42052E+003		8.21760E-001	9.08976E+002
	8.25856E-001	6.29824E+004		8.29056E-001	3.00965E+002		8.32512E-001	8.36797E+003		8.35968E-001	1.00190E+003
	8.40064E-001	6.26824E+004		8.43264E-001	2.96926E+002		8.46720E-001	8.37605E+003		8.50176E-001	9.02917E+002
	8.54272E-001	6.13541E+004		8.57472E-001	2.88846E+002		8.60928E-001	8.32451E+003		8.64384E-001	1.00089E+003
	8.68480E-001	6.09269E+004		8.71680E-001	2.92886E+002		8.75136E-001	8.34472E+003		8.78592E-001	8.94837E+002
	8.82688E-001	6.07224E+004		8.85888E-001	2.97936E+002		8.89344E-001	8.38616E+003		8.92800E-001	9.48367E+002
	8.96896E-001	5.91487E+004		9.00096E-001	2.88846E+002		9.03552E-001	8.41243E+003		9.07008E-001	9.00897E+002
	9.11104E-001	5.87287E+004		9.14304E-001	2.73696E+002		9.17760E-001	8.28207E+003		9.21216E-001	8.93827E+002
	9.25312E-001	5.77277E+004		9.28512E-001	2.91876E+002		9.31968E-001	8.42052E+003		9.35424E-001	8.64536E+002
	9.39520E-001	5.71795E+004		9.42720E-001	2.56527E+002		9.46176E-001	8.23558E+003		9.49632E-001	8.67566E+002
	9.53728E-001	5.61836E+004		9.56928E-001	2.54507E+002		9.60384E-001	8.34169E+003		9.63840E-001	8.20096E+002
	9.67936E-001	5.57600E+004		9.71136E-001	2.54507E+002		9.74592E-001	8.33765E+003		9.78048E-001	8.47366E+002
	9.82144E-001	5.46853E+004		9.85344E-001	2.48447E+002		9.88800E-001	8.42759E+003		9.92256E-001	8.09996E+002
	9.96352E-001	5.42422E+004		9.99552E-001	2.30268E+002		1.00301E+000	8.32148E+003		1.00646E+000	8.24136E+002
	1.01056E+000	5.32797E+004		1.01376E+000	2.48448E+002		1.01722E+000	8.25579E+003		1.02067E+000	8.15046E+002
	1.02477E+000	5.11169E+004		1.02797E+000	2.58547E+002		1.03142E+000	8.33058E+003		1.03488E+000	7.62526E+002
	1.03898E+000	5.10645E+004		1.04218E+000	2.37338E+002		1.04563E+000	8.20425E+003		1.04909E+000	8.18076E+002
	1.05318E+000	4.91670E+004		1.05638E+000	2.37338E+002		1.05984E+000	8.41546E+003		1.06330E+000	7.50406E+002
	1.06739E+000	4.81491E+004		1.07059E+000	2.47437E+002		1.07405E+000	8.16383E+003		1.07750E+000	7.12026E+002
	1.08160E+000	4.73947E+004		1.08480E+000	2.23199E+002		1.08826E+000	8.31744E+003		1.09171E+000	6.76677E+002
	1.09581E+000	4.57836E+004		1.09901E+000	2.45418E+002		1.10246E+000	8.30430E+003		1.10592E+000	6.67587E+002
	1.11002E+000	4.43941E+004		1.11322E+000	2.25218E+002		1.11667E+000	8.11836E+003		1.12013E+000	6.45367E+002
	1.12422E+000	4.30362E+004		1.12742E+000	2.28248E+002		1.13088E+000	8.15777E+003		1.13434E+000	6.04967E+002
	1.13843E+000	4.17758E+004		1.14163E+000	1.99969E+002		1.14509E+000	8.05368E+003		1.14854E+000	6.93846E+002
	1.15264E+000	4.07617E+004		1.15584E+000	1.75731E+002		1.15930E+000	8.12240E+003		1.16275E+000	6.20117E+002
	1.16685E+000	3.92019E+004		1.17005E+000	1.80780E+002		1.17350E+000	8.19718E+003		1.17696E+000	6.01938E+002
	1.18106E+000	3.81576E+004		1.18426E+000	1.78760E+002		1.18771E+000	8.16787E+003		1.19117E+000	5.56488E+002
	1.19526E+000	3.67782E+004		1.19846E+000	1.78760E+002		1.20192E+000	8.16686E+003		1.20538E+000	5.78708E+002
	1.20947E+000	3.50278E+004		1.21267E+000	1.74721E+002		1.21613E+000	8.11532E+003		1.21958E+000	4.80740E+002
	1.22368E+000	3.29836E+004		1.22688E+000	1.98960E+002		1.23034E+000	8.09815E+003		1.23379E+000	4.65590E+002
	1.23789E+000	3.21561E+004		1.24109E+000	1.73711E+002		1.24454E+000	7.98598E+003		1.24800E+000	4.73670E+002
	1.25210E+000	2.99712E+004		1.25530E+000	1.45432E+002		1.25875E+000	7.83642E+003		1.26221E+000	4.13072E+002
	1.26630E+000	2.81866E+004		1.26950E+000	1.51492E+002		1.27296E+000	7.95263E+003		1.27642E+000	4.33271E+002
	1.28051E+000	2.65614E+004		1.28371E+000	1.53512E+002		1.28717E+000	7.96677E+003		1.29062E+000	4.11052E+002
	1.29472E+000	2.48889E+004		1.29792E+000	1.26243E+002		1.30138E+000	8.04762E+003		1.30483E+000	3.25204E+002
	1.30893E+000	2.33524E+004		1.31213E+000	1.46442E+002		1.31558E+000	7.91423E+003		1.31904E+000	3.26214E+002
	1.32314E+000	2.11977E+004		1.32634E+000	1.42402E+002		1.32979E+000	7.92534E+003		1.33325E+000	3.05005E+002
	1.33734E+000	1.94047E+004		1.34054E+000	1.14124E+002		1.34400E+000	8.02135E+003		1.34746E+000	2.86826E+002
	1.35155E+000	1.71951E+004		1.35475E+000	1.14124E+002		1.35821E+000	8.03751E+003		1.36166E+000	2.60567E+002
	1.36576E+000	1.48505E+004		1.36896E+000	1.15134E+002		1.37242E+000	7.81721E+003		1.37587E+000	2.14109E+002
	1.37997E+000	1.20645E+004		1.38317E+000	1.08064E+002		1.38662E+000	7.88593E+003		1.39008E+000	2.16129E+002
	1.39418E+000	9.86765E+003		1.39738E+000	5.45368E+001		1.40083E+000	7.94252E+003		1.40429E+000	1.20183E+002
	1.40838E+000	6.81121E+003		1.41158E+000	6.76661E+001		1.41504E+000	7.72626E+003		1.41850E+000	3.83778E+001
	1.42259E+000	4.80436E+003		1.42579E+000	6.05965E+001		1.42925E+000	7.76264E+003		1.43270E+000	9.08946E+000
	1.43680E+000	3.62126E+003		1.44000E+000	3.13082E+001		1.44346E+000	7.81014E+003		1.44691E+000	3.02982E+000
	1.45101E+000	2.83225E+003		1.45421E+000	4.14076E+001		1.45766E+000	7.75860E+003		1.46112E+000	2.01988E+000
	1.46522E+000	2.49888E+003		1.46842E+000	2.82783E+001		1.47187E+000	7.77983E+003		1.47533E+000	3.02982E+000
	1.47942E+000	2.08674E+003		1.48262E+000	2.62584E+001		1.48608E+000	7.64543E+003		1.48954E+000	1.00994E+000
	1.49363E+000	1.87562E+003		1.49683E+000	2.42386E+001		1.50029E+000	7.81115E+003		1.50374E+000	1.00994E+000
	1.50784E+000	1.70997E+003		1.51104E+000	4.44374E+001		1.51450E+000	7.74244E+003		1.51795E+000	3.02982E+000
	1.52205E+000	1.51502E+003		1.52525E+000	2.62585E+001		1.52870E+000	7.71616E+003		1.53216E+000	3.02982E+000
	1.53626E+000	1.39684E+003		1.53946E+000	3.13082E+001		1.54291E+000	7.52012E+003		1.54637E+000	1.00994E+000
	1.55046E+000	1.40795E+003		1.55366E+000	1.61590E+001		1.55712E+000	7.58783E+003		1.56058E+000	5.04970E+000
	1.56467E+000	1.26957E+003		1.56787E+000	2.62585E+001		1.57133E+000	7.57873E+003		1.57478E+000	4.03976E+000
	1.57888E+000	1.21705E+003		1.58208E+000	2.22187E+001		1.58554E+000	7.73233E+003		1.58899E+000	2.01988E+000
	1.59309E+000	1.28674E+003		1.59629E+000	1.91889E+001		1.59974E+000	7.59187E+003		1.60320E+000	1.00994E+000
	1.60730E+000	1.20998E+003		1.61050E+000	2.12087E+001		1.61395E+000	7.61410E+003		1.61741E+000	3.02982E+000
	1.62150E+000	1.17058E+003		1.62470E+000	3.13082E+001		1.62816E+000	7.52821E+003		1.63162E+000	2.01988E+000
	1.63571E+000	1.18472E+003		1.63891E+000	2.62585E+001		1.64237E+000	7.30994E+003		1.64582E+000	2.01988E+000
	1.64992E+000	1.18169E+003		1.65312E+000	2.82783E+001		1.65658E+000	7.53022E+003		1.66003E+000	1.00994E+000
	1.66413E+000	1.14735E+003		1.66733E+000	1.51491E+001		1.67078E+000	7.42918E+003		1.67424E+000	2.01988E+000
	1.67834E+000	1.12715E+003		1.68154E+000	2.32286E+001		1.68499E+000	7.46454E+003		1.68845E+000	1.00994E+000
	1.69254E+000	1.12008E+003		1.69574E+000	1.81789E+001		1.69920E+000	7.41402E+003		1.70266E+000	1.00000E-003
	1.70675E+000	1.05645E+003		1.70995E+000	2.42386E+001		1.71341E+000	7.54740E+003		1.71686E+000	2.01988E+000
	1.72096E+000	1.08877E+003		1.72416E+000	2.12087E+001		1.72762E+000	7.43120E+003		1.73184E+000	2.01988E+000

*** DATA END ***

*** ANALYSIS POSITION ***

Data file name(s)	160113c.dp
Shuttle_ID		18_holes_new
Stage coordinates
X(um)			-649	
Y(um)			-4979	
Z(um)			0	
Window coordinates
X(um)			622	
Y(um)			140	
Sample coordinates
X(um)			622	
Y(um)			140	

*** ANALYSIS RECIPE ***

File name(s)		IZO_TD.rdp
Creation date		01/13/2016
Creation time		11:55	

*** ACQUISITION PARAMETERS ***

Data file name(s)		160113c.dp
# of data point/species		118	
Total sputtering time (s)	1082	
Total acquisition time (s)	1087	
Crater depth measurement	No	
   Total depth (nm)			
Frame number/data point		1	
Sputtering for waiting time	Yes	
Pre-sputtering			No	
   Time (s)				
Reference signal		No	
   Species				
   Integration time (s)			
   Mass calibration			
Mass calib monitoring		No	
   Species				
   Cycle # for first control		
   Control period (cycles)		
   # data point per peak width		
   Counting time			
   # of mass scans			
HV sample monitoring		No	
   Species				
   Cycle # for first control		
   Control period (cycles)		
   Offset min (V)			
   Offset max (V)			
   Offset step (V)			
   Energy pass band (eV)		
   Energy gap (eV)			
   Counting time			
Comments				


*** MEASUREMENT CONDITIONS, 160113c.dp ***:

Species         | Mass (amu) | Mass (field) | Detector | WT(s)   | Extra WT(s) | CT(s)   | Offset
-------------------------------------------------------------------------------------------------
7Li             | 7.016      | 538716       | EM       | 0.880   | 0.640       | 1.040   | 0
23Na            | 22.990     | 967195       | EM       | 0.720   | 0.240       | 1.040   | 0
70Zn            | 69.925     | 1677219      | EM       | 0.800   | 0.320       | 1.040   | 0
113In           | 112.904    | 2125262      | EM       | 0.720   | 0.400       | 1.040   | 0

*** MAIN ANALYTICAL PARAMETERS (MAP) ***

Data file name(s)		160113c.dp
ISF file name			160113duo_10kev+15+5.D6
Primary ions			O2+	
Primary column			Non-Floating
Impact energy (eV)		10010	
Secondary ion polarity		+	
Secondary ion energy (V)	4990	

*** OPTIONAL INSTRUMENTAL PARAMETERS (OIP) ***

Data file name(s)		160113c.dp
Prim beam preset		0	
Prim beam intensity @t=0 (nA)	9.874E+001
Prim beam intensity @t=end (nA)	1.067E+002
Prim beam intensity regulation	No	
Raster size (um)		150	
DTOS				Off	
Analyzed area size (um)		62	
EGate rate (%)			80	
Mass resolution			400	
Field aperture (um)		750	
Contrast aperture (um)		150	
Entrance slit (um)		401	
Exit slit (um)			599	
Energy window (eV)		195	
Energy slit offset (eV)		73	
PBMF aperture (um)		-	
LPRIM4 aperture (um)		-	
Rotation			Off	
Speed (rpm)			0.020	

*** ION DETECTOR PARAMETERS ***

Data file name(s)		160113c.dp
EM yield (%)			9.5E+001
EM HV (V)			3386	
EM discriminator threshold (mV)	82	
EM background (c/s)		0.0E+000
EM dead time (ns)		2.5E+001
EM -> FC threshold (c/s)	694356	
FC -> EM threshold (c/s)	568110	

*** OTHERS ***

Data file name(s)		160113c.dp
Oxygen flooding			No	
Analysis chamber press (mbar)	4.6E-009
Electron gun			Yes	
   e-gun HV			-5.0E+003
   e-beam current		1.8E-003

*** CALIBRATION PARAMETERS ***

Data File name(s)	160113c.dp
Layer #1 matrix		63Cu 64Zn 120Sn4 32S 	
  1st Interface (nm)	0.000E+000	
  2nd Interface (nm)	1.732E+003	
  Depth calib method	SR		
  Mean SR (nm/min)	9.600E+001	
    Species		7Li		
      Conc calib method	
      RSF  (at/cm3)	
      Dose (at/cm2)	
      [C]  (at/cm3)	
      Ref signal	
    Species		23Na		
      Conc calib method	
      RSF  (at/cm3)	
      Dose (at/cm2)	
      [C]  (at/cm3)	
      Ref signal	
    Species		70Zn		
      Conc calib method	
      RSF  (at/cm3)	
      Dose (at/cm2)	
      [C]  (at/cm3)	
      Ref signal	
    Species		113In		
      Conc calib method	
      RSF  (at/cm3)	
      Dose (at/cm2)	
      [C]  (at/cm3)	
      Ref signal
